Repository: 19revey/ME5013

File: ME5013/Fall2014/Exercises/InClass/Exercise15/Part2/data/X-Prize_Challenge3A_Longitudinal_9.dat (part 1 of 20)
MTS793|MPT|ENU|1|2|.|/|:|1|0|0|A																									
																									
Data Acquisition			"110811 X-Prize Challenge 3A, 304L transverse tensile test, Wo=0.2495"", Thicko=0.124"""			Time:	150.17358	Sec	11/9/2011 15:22																
Time	Axial Displacement	Axial Strain	Axial Force																						
Sec	in	in/in	lbf																						
0.045654297	-0.00040151	7.49E-06	7.9468813																					0	0
0.075683594	-0.000337681	2.16E-06	13.849792																					0.00055797	500
0.10571289	-0.000164499	2.22E-05	23.458141																					0.00111595	1000
0.13574219	-0.00014995	1.69E-05	31.17766																					0.00167392	1500
0.16577148	-9.97E-05	2.49E-05	37.115997																						
0.19580078	2.42E-05	2.68E-05	45.266865																						
0.22583008	0.000118505	5.17E-05	52.85128																						
0.25585938	0.000293095	6.02E-05	63.800446																						
0.28588867	0.000309756	6.11E-05	66.262924																						
0.31591797	0.000385788	7.00E-05	76.658867																						
0.34594727	0.000385788	7.97E-05	82.243584																						
0.37597656	0.000517199	0.000107211	90.022995																						
0.40600586	0.00071197	0.000100723	97.596695																						
0.43603516	0.000736376	0.000109801	104.88249																						
0.46606445	0.000841974	0.000107862	113.82289																						
0.49609375	0.000990986	0.00010573	118.97841																						
0.52612305	0.000979487	0.000135707	125.02297																						
0.55615234	0.001098227	0.000130453	131.71063																						
0.58618164	0.001193266	0.000123511	138.24179																						
0.61621094	0.001329606	0.000146185	144.44807																						
0.64624023	0.001387568	0.00014961	149.88857																						
0.67626953	0.001486831	0.000141167	158.26263																						
0.70629883	0.001578584	0.000169784	163.00903																						
0.73632813	0.001685826	0.000152981	168.29092																						
0.76635742	0.001667522	0.000160049	172.73633																						
0.79638672	0.001794006	0.000173726	178.66457																						
0.82641602	0.001953577	0.000183351	185.16475																						
0.85644531	0.002061992	0.000179183	191.1913																						
0.88647461	0.002138258	0.00021159	197.82631																						
0.91650391	0.002226961	0.000182693	203.15099																						
0.9465332	0.00233256	0.000210085	206.28706																						
0.9765625	0.002328571	0.000198217	210.78377																						
1.0065918	0.002460921	0.00018589	218.26422																						
1.0366211	0.002547512	0.000193739	221.68343																						
1.0666504	0.002587874	0.00021105	223.82326																						
1.0966797	0.002734774	0.000213825	230.49614																						
1.126709	0.002896692	0.00019997	236.52521																						
1.1567383	0.002993843	0.000246733	238.85971																						
1.1867676	0.00302693	0.000226849	243.54254																						
1.2167969	0.00310085	0.000222095	248.99037																						
1.2468262	0.003162566	0.000246732	251.60445																						
1.2768555	0.00320856	0.000231409	255.26285																						
1.3068848	0.003406617	0.000225108	263.92688																						
1.3369141	0.003449325	0.000247782	266.51865																						
1.3669434	0.003546476	0.000229948	267.57559																						
1.3969727	0.003587777	0.000211354	272.70825																						
1.427002	0.003719893	0.000254351	279.53699																						
1.4570313	0.003832532	0.000244281	281.44025																						
1.4870605	0.003909971	0.000231965	287.2832																						
1.5170898	0.003944701	0.000250557	290.24875																						
1.5471191	0.004057809	0.000253726	295.13068																						
1.5771484	0.00419321	0.000242918	297.60989																						
1.6071777	0.004323449	0.000246847	301.7171																						
1.637207	0.004360057	0.000233144	305.92618																						
1.6672363	0.004506487	0.000220756	312.30032																						
1.6972656	0.004473868	0.000276788	313.7092																						
1.7272949	0.004687413	0.000238732	317.38217																						
1.7573242	0.004714868	0.000271283	321.74173																						
1.7873535	0.004755231	0.000250056	326.08704																						
1.8173828	0.004942962	0.00028492	330.5694																						
1.8474121	0.004933106	0.000221015	333.03809																						
1.8774414	0.005092912	0.00027105	336.22363																						
1.9074707	0.005248729	0.000265628	340.35223																						
1.9375	0.005264921	0.00026707	345.50891																						
1.9675293	0.00539117	0.000254591	348.55637																						
1.9975586	0.005447255	0.000255605	353.29404																						
2.0275879	0.005590869	0.000267986	353.34528																						
2.0576172	0.00565634	0.000253753	357.04129																						
2.0876465	0.005773907	0.000270682	363.47321																						
2.1176758	0.005798077	0.000261745	367.40479																						
2.1477051	0.005885137	0.000263696	367.91232																						
2.1777344	0.005971728	0.00026044	370.92841																						
2.2077637	0.006095396	0.000295342	374.39127																						
2.237793	0.006198883	0.000275117	375.39651																						
2.2678223	0.006292514	0.000268042	379.93518																						
2.2978516	0.006363383	0.000279922	380.9783																						
2.3278809	0.006439883	0.000282381	386.21008																						
2.3579102	0.006528117	0.000249775	387.41122																						
2.3879395	0.006624329	0.000290884	392.93298																						
2.4179688	0.006708808	0.000270707	393.65619																						
2.447998	0.006872838	0.000293913	397.59244																						
2.4780273	0.006843505	0.000281198	398.63486																						
2.5080566	0.007009647	0.000286928	403.76791																						
2.5380859	0.007013402	0.000288571	408.01224																						
2.5681152	0.007167811	0.000280374	408.35004																						
2.5981445	0.007187053	0.000303751	412.53229																						
2.6281738	0.007337472	0.000302252	414.98209																						
2.6582031	0.00753107	0.000293995	416.84689																						
2.6882324	0.007485311	0.00029319	419.34277																						
2.7182617	0.007560404	0.000312859	424.34232																						
2.748291	0.007762214	0.000285006	425.42404																						
2.7783203	0.007815248	0.000297555	430.57526																						
2.8083496	0.007823696	0.000315814	431.53467																						
2.8383789	0.008070328	0.000297726	434.9982																						
2.8684082	0.007998755	0.000291878	437.25201																						
2.8984375	0.008217462	0.000326099	440.78616																						
2.9284668	0.008222625	0.000298381	445.38696																						
2.9584961	0.008355914	0.000321616	446.72382																						
2.9885254	0.008470899	0.000316605	449.17215																						
3.0185547	0.008486622	0.00030501	452.86163																						
3.048584	0.00861029	0.000325768	454.56125																						
3.0786133	0.008703452	0.000325388	458.11835																						
3.1086426	0.008790981	0.000307523	459.02698																						
3.1386719	0.008886724	0.000341652	464.63483																						
3.1687012	0.008910894	0.000324022	466.12057																						
3.1987305	0.009036674	0.000317603	468.61859																						
3.2287598	0.00916879	0.000337688	470.6777																						
3.2587891	0.009244586	0.000334713	473.70596																						
3.2888184	0.009365204	0.000331322	476.98798																						
3.3188477	0.00941378	0.000341849	480.61945																						
3.348877	0.009478781	0.000347195	484.00925																						
3.3789063	0.009628262	0.000347638	486.55405																						
3.4089355	0.009682234	0.000345587	488.67532																						
3.4389648	0.009779385	0.000332149	491.87564																						
3.4689941	0.009907277	0.00036425	493.72269																						
3.4990234	0.010017334	0.000330488	494.55701																						
3.5290527	0.010019916	0.000352626	498.95779																						
3.559082	0.010151797	0.000336279	501.90192																						
3.5891113	0.010242143	0.000355059	505.46658																						
3.6191406	0.010276874	0.000364854	509.30157																						
3.6491699	0.010476103	0.000347961	509.53857																						
3.6791992	0.01049957	0.000375598	511.4884																						
3.7092285	0.010598832	0.000375877	515.20172																						
3.7392578	0.01067064	0.000386508	516.47931																						
3.7692871	0.01079947	0.000363392	523.58221																						
3.7993164	0.010828099	0.000367329	523.40924																						
3.8293457	0.010955052	0.000363767	526.77716																						
3.859375	0.011146538	0.000395972	530.01654																						
3.8894043	0.011060416	0.000392689	531.94598																						
3.9194336	0.01121154	0.000372219	534.69373																						
3.9494629	0.011377917	0.000403192	539.21149																						
3.9794922	0.01142485	0.000380926	541.09857																						
4.0095215	0.011455355	0.000385868	545.84692																						
4.0395508	0.01158841	0.000398174	545.38287																						
4.0695801	0.011612815	0.000388827	547.05383																						
4.0996094	0.01173484	0.000400302	549.89398																						
4.1296387	0.011867425	0.000428859	556.01257																						
4.159668	0.011987808	0.000386931	557.9118																						
4.1896973	0.012006347	0.000422057	558.57208																						
4.2197266	0.012150665	0.000431695	560.90338																						
4.2497559	0.012232563	0.000406565	565.3006																						
4.2797852	0.012270578	0.000435792	567.23724																						
4.3098145	0.012395654	0.000425174	568.55682																						
4.3398438	0.012514394	0.000396837	569.67145																						
4.369873	0.012510405	0.000399214	571.73962																						
4.3999023	0.012700717	0.000422904	575.8407																						
4.4299316	0.012734978	0.000417571	578.39441																						
4.4599609	0.012847383	0.000409941	580.79163																						
4.4899902	0.012899009	0.000417031	583.57214																						
4.5200195	0.013007892	0.000436235	584.09161																						
4.5500488	0.013099177	0.000431565	587.02258																						
4.5800781	0.013199847	0.000443934	590.02698																						
4.6101074	0.013273297	0.000456647	593.47034																						
4.6401367	0.01337256	0.00042026	595.97498																						
4.670166	0.013370448	0.000440612	595.79102																						
4.7001953	0.013518522	0.000436082	599.10358																						
4.7302246	0.013613091	0.00043542	599.57025																						
4.7602539	0.013791905	0.000449005	603.52026																						
4.7902832	0.013874976	0.00044973	607.80548																						
4.8203125	0.013970484	0.000462838	608.5174																						
4.8503418	0.013998643	0.000463739	612.09735																						
4.8803711	0.014107528	0.000472955	615.48309																						
4.9104004	0.014211954	0.000445868	615.40662																						
4.9404297	0.014306758	0.000485913	619.33319																						
4.970459	0.014368474	0.00045851	620.87909																						
5.0004883	0.014451075	0.000460237	621.75336																						
5.0305176	0.014573805	0.000479504	624.92706																						
5.0605469	0.014632236	0.000491367	628.69257																						
5.0905762	0.014696534	0.000456665	632.6228																						
5.1206055	0.014846484	0.000494745	631.45947																						
5.1506348	0.014948329	0.000490117	637.19708																						
5.1806641	0.015016382	0.000493213	639.021																						
5.2106934	0.01517384	0.000484696	641.75061																						
5.2407227	0.015328015	0.000506498	644.79065																						
5.270752	0.015303375	0.000492429	646.89844																						
5.3007813	0.015454734	0.000487879	646.41833																						
5.3308105	0.015521848	0.000521529	650.38245																						
5.3608398	0.015633548	0.000513103	653.48914																						
5.3908691	0.015731167	0.000498281	654.88501																						
5.4208984	0.015604215	0.000513299	656.32422																						
5.4509277	0.015867742	0.000523674	660.57678																						
5.480957	0.016001735	0.000510313	664.89734																						
5.5109863	0.016016519	0.000506918	665.39276																						
5.5410156	0.016037639	0.000531435	670.77454																						
5.5710449	0.016148634	0.000530143	672.20502																						
5.6010742	0.01631947	0.000517959	672.44818																						
5.6311035	0.016444076	0.000549227	675.84937																						
5.6611328	0.016406765	0.000545826	677.22168																						
5.6911621	0.016514007	0.000545173	680.21375																						
5.7211914	0.016609045	0.000535216	682.73108																						
5.7512207	0.016734121	0.000563258	683.73035																						
5.78125	0.01678082	0.000550678	687.63397																						
5.8112793	0.016918333	0.00056929	689.99994																						
5.8413086	0.017048571	0.000571413	695.08014																						
5.8713379	0.017022524	0.000571162	695.27228																						
5.9013672	0.017149476	0.000559506	699.2171																						
5.9313965	0.017224099	0.00059467	700.00677																						
5.9614258	0.01733885	0.000585158	704.02643																						
5.9914551	0.017446326	0.000579167	705.79193																						
6.0214844	0.017554037	0.000579322	706.33453																						
6.0515137	0.017647199	0.000568989	710.51947																						
6.081543	0.017629599	0.000570226	713.00067																						
6.1115723	0.01778307	0.000588519	718.0965																						
6.1416016	0.017970096	0.000578993	718.18103																						
6.1716309	0.017923867	0.000598392	719.81085																						
6.2016602	0.018071001	0.000633087	723.89111																						
6.2316895	0.018164868	0.000580613	724.31226																						
6.2617188	0.018237613	0.000594299	726.13348																						
6.291748	0.018343681	0.000615897	731.47876																						
6.3217773	0.018507712	0.000607693	734.8219																						
6.3518066	0.018614484	0.000597964	737.05133																						
6.3818359	0.01865156	0.000635869	737.4375																						
6.4118652	0.018694034	0.000611252	740.63708																						
6.4418945	0.018806908	0.000626549	744.19379																						
6.4719238	0.018941605	0.000632105	747.72485																						
6.5019531	0.019015994	0.000615477	747.94037																						
6.5319824	0.019083107	0.000650318	751.43109																						
6.5620117	0.019161955	0.000645708	752.46747																						
6.592041	0.019240567	0.000630564	756.4826																						
6.6220703	0.019360716	0.00064609	758.46869																						
6.6520996	0.019427124	0.000657944	760.86774																						
6.6821289	0.019531315	0.000651845	763.9361																						
6.7121582	0.019534132	0.000633457	765.25989																						
6.7421875	0.019689245	0.000670158	768.35773																						
6.7722168	0.019796485	0.000673013	774.60498																						
6.8022461	0.019850928	0.000654105	774.10931																						
6.8322754	0.020014489	0.000678984	776.64349																						
6.8623047	0.020012612	0.000692655	779.13855																						
6.892334	0.020099906	0.000674407	780.51807																						
6.9223633	0.020206444	0.000679146	784.41754																						
6.9523926	0.020385023	0.00071857	788.28308																						
6.9824219	0.020445567	0.000687605	793.0379																						
7.0124512	0.020469267	0.000694087	791.091																						
7.0424805	0.020557031	0.000712997	794.81232																						
7.0725098	0.020687271	0.000677416	798.07312																						
7.1025391	0.020867024	0.00072218	800.53613																						
7.1325684	0.020873358	0.000730644	803.73798																						
7.1625977	0.02096347	0.000698364	805.99786																						
7.192627	0.021051234	0.000714081	808.1319																						
7.2226563	0.021092067	0.000732795	809.3999																						
7.2526855	0.021264074	0.000731413	812.84155																						
7.2827148	0.021317108	0.000729481	816.59406																						
7.3127441	0.021416841	0.000742587	818.47778																						
7.3427734	0.021488179	0.000750691	822.91425																						
7.3728027	0.021535581	0.000754239	822.61945																						
7.402832	0.021634843	0.000740824	824.39966																						
7.4328613	0.021733871	0.000772256	829.6839																						
7.4628906	0.021864111	0.000779335	828.65564																						
7.4929199	0.021917613	0.000761503	833.15271																						
7.5229492	0.022068502	0.000753142	834.66254																						
7.5529785	0.022149462	0.000794595	839.85333																						
7.5830078	0.022248255	0.000761646	843.76288																						
7.6130371	0.022286739	0.000756772	844.32178																						
7.6430664	0.022301992	0.000793095	845.8562																						
7.6730957	0.022419324	0.000782744	848.12085																						
7.703125	0.022620901	0.000775343	850.75763																						
7.7331543	0.022604005	0.000809888	854.55811																						
7.7631836	0.022777891	0.00080673	859.30139																						
7.7932129	0.022816846	0.000800081	859.12079																						
7.8232422	0.022938402	0.000811503	861.62408																						
7.8532715	0.023076618	0.000809289	863.58215																						
7.8833008	0.02310032	0.000823556	865.87524																						
7.9133301	0.023257544	0.000817976	870.25043																						
7.9433594	0.023287347	0.000846338	870.95197																						
7.9733887	0.023357512	0.000837163	876.31525																						
8.003418	0.023509808	0.000833678	877.54279																						
8.0334473	0.023566596	0.000827937	881.3808																						
8.0634766	0.023637701	0.000883831	882.46216																						
8.0935059	0.023807362	0.000848818	884.41577																						
8.1235352	0.023763714	0.000846782	888.98309																						
8.1535645	0.023884567	0.000863444	891.81006																						
8.1835938	0.024141524	0.000868898	894.4303																						
8.213623	0.024156777	0.000895362	896.71747																						
8.2436523	0.024214504	0.000876305	898.03448																						
8.2736816	0.02431494	0.000880352	899.98853																						
8.3037109	0.024333479	0.000879764	903.22253																						
8.3337402	0.024488358	0.000905915	905.6452																						
8.3637695	0.024602169	0.000907287	907.61902																						
8.3937988	0.024588559	0.000897491	910.54669																						
8.4238281	0.024682425	0.000912946	915.21588																						
8.4538574	0.024881419	0.000918331	916.5451																						
8.4838867	0.024887051	0.000889087	919.71851																						
8.513916	0.025063518	0.000927769	921.95325																						
8.5439453	0.025040288	0.000945242	923.38593																						
8.5739746	0.025152691	0.000911622	929.01343																						
8.6040039	0.025239047	0.000916002	931.89972																						
8.6340332	0.025354501	0.000943292	933.58936																						
8.6640625	0.025497178	0.000951693	934.37976																						
8.6940918	0.025552088	0.000944583	937.27301																						
8.7241211	0.025567811	0.000915455	939.38116																						
8.7541504	0.025665198	0.000950427	942.43274																						
8.7841797	0.025845889	0.000967385	945.75629																						
8.814209	0.025951017	0.000961201	948.6286																						
8.8442383	0.025955241	0.000952767	951.22784																						
8.8742676	0.026071165	0.00098641	953.76904																						
8.9042969	0.026194364	0.000972094	954.91486																						
8.9343262	0.026248571	0.00099169	956.6308																						
8.9643555	0.026334694	0.000988406	961.72223																						
8.9943848	0.026513742	0.001024906	963.57965																						
9.0244141	0.026544249	0.001009904	968.901																						
9.0544434	0.026618168	0.001004434	971.04346																						
9.0844727	0.026626615	0.001024617	970.94946																						
9.114502	0.026813878	0.001035855	971.92548																						
9.1445313	0.026923934	0.001037301	974.46887																						
9.1745605	0.027057458	0.001013597	979.13287																						
9.2045898	0.027094301	0.001040736	984.46765																						
9.2346191	0.027167516	0.00104232	985.62988																						
9.2646484	0.027284613	0.001047714	986.86255																						
9.2946777	0.027277337	0.001053938	989.38385																						
9.324707	0.027378244	0.00106577	992.76428																						
9.3547363	0.027569495	0.001087621	993.4447																						
9.3847656	0.027557997	0.001058519	997.67932																						
9.4147949	0.027731648	0.001072992	1001.5745																						
9.4448242	0.027703958	0.001090892	1003.373																						
9.4748535	0.027872212	0.001085868	1004.5103																						
9.5048828	0.027984381	0.001105679	1006.4956																						
9.5349121	0.028191119	0.00109939	1012.0905																						
9.5649414	0.028194875	0.001122065	1013.2225																						
9.5949707	0.028238522	0.001112235	1015.6746																						
9.625	0.028323235	0.00113399	1017.7471																						
9.6550293	0.028469665	0.001132807	1021.6618																						
9.6850586	0.028544992	0.001125639	1023.5842																						
9.7150879	0.028603893	0.001142493	1025.288																						
9.7451172	0.028754078	0.001148311	1029.6379																						
9.7751465	0.028763231	0.001145214	1028.8926																						
9.8051758	0.028915528	0.001162238	1033.9183																						
9.8352051	0.029080495	0.001175145	1040.6378																						
9.8652344	0.029111471	0.001159694	1040.8788																						
9.8952637	0.029122971	0.001180931	1043.2632																						
9.925293	0.029247342	0.00116826	1044.6146																						
9.9553223	0.029363735	0.001168082	1047.1958																						
9.9853516	0.029458774	0.001189525	1048.4707																						
10.015381	0.02945408	0.001197857	1055.0441																						
10.04541	0.029565077	0.001210744	1055.1084																						
10.075439	0.029741779	0.001222061	1058.8167																						
10.105469	0.029725587	0.001191528	1060.4264																						
10.135498	0.029890791	0.001242899	1063.2684																						
10.165527	0.029966118	0.001222248	1065.2018																						
10.195557	0.03002009	0.001227659	1066.8677																						
10.225586	0.030128036	0.001232246	1071.3103																						
10.255615	0.030254755	0.001250484	1070.8154																						
10.285645	0.03031436	0.001235961	1078.8135																						
10.315674	0.030408693	0.001261378	1079.64																						
10.345703	0.030606985	0.001290747	1081.0519																						
10.375732	0.030563103	0.001279622	1082.9769																						
10.405762	0.030659314	0.001260086	1084.802																						
10.435791	0.030797062	0.001281461	1090.5292																						
10.46582	0.030912517	0.001290303	1090.754																						
10.49585	0.030988783	0.001299178	1094.2499																						
10.525879	0.031027269	0.001316337	1098.5178																						
10.555908	0.031080771	0.001327962	1100.8057																						
10.585938	0.031207725	0.001302965	1100.8174																						
10.615967	0.031397332	0.001330488	1101.5892																						
10.645996	0.031412352	0.001342568	1106.7789																						
10.676025	0.03151584	0.001330713	1109.9841																						
10.706055	0.031531092	0.001348077	1112.5787																						
10.736084	0.031661566	0.001329005	1116.1595																						
10.766113	0.031802364	0.001362542	1117.7428																						
10.796143	0.03179016	0.001376672	1119.0546																						
10.826172	0.031837329	0.001386884	1120.9977																						
10.856201	0.032078329	0.001384929	1125.556																						
10.88623	0.032101091	0.001417612	1127.9518																						
10.91626	0.03218158	0.001399918	1130.3721																						
10.946289	0.032353118	0.001429303	1133.1145																						
10.976318	0.032312289	0.001424976	1137.7563																						
11.006348	0.032409206	0.001442693	1136.5101																						
11.036377	0.032559857	0.001467982	1139.9094																						
11.066406	0.03269127	0.001439628	1144.4121																						
11.096436	0.032784902	0.001427299	1148.9177																						
11.126465	0.032933444	0.001465788	1152.5262																						
11.156494	0.032953624	0.001485825	1152.9087																						
11.186523	0.033059929	0.001449608	1156.7643																						
11.216553	0.033040918	0.001496611	1154.9202																						
11.246582	0.033240151	0.001510052	1162.5829																						
11.276611	0.033359125	0.001499334	1162.1108																						
11.306641	0.033445012	0.001511517	1168.1721																						
11.33667	0.033425767	0.001523885	1168.0626																						
11.366699	0.033642597	0.001524938	1170.6664																						
11.396729	0.033637669	0.001530661	1172.354																						
11.426758	0.033728719	0.001552118	1174.5969																						
11.456787	0.033908002	0.001554537	1177.546																						
11.486816	0.033941794	0.001563859	1179.871																						
11.516846	0.034054667	0.001577196	1185.5189																						
11.546875	0.034066167	0.001597219	1187.7294																						
11.576904	0.03422574	0.001600142	1188.2025																						
11.606934	0.03432852	0.00158036	1191.0375																						
11.636963	0.034335561	0.001604497	1192.1392																						
11.666992	0.034497712	0.00163162	1196.516																						
11.697021	0.034699291	0.001630199	1198.2184																						
11.727051	0.034663856	0.001636412	1203.1927																						
11.75708	0.034750447	0.001653204	1204.8915																						
11.787109	0.034831639	0.001661361	1206.1726																						
11.817139	0.03490204	0.001659509	1210.214																						
11.847168	0.034970328	0.001682335	1210.5255																						
11.877197	0.035090007	0.001704495	1212.3315																						
11.907227	0.035224937	0.001710816	1217.1096																						
11.937256	0.035329834	0.001711984	1218.856																						
11.967285	0.03527398	0.001729594	1222.5284																						
11.997314	0.035458896	0.001722238	1224.2305																						
12.027344	0.035570595	0.001740172	1224.3594																						
12.057373	0.035628561	0.001764124	1227.1371																						
12.087402	0.035753399	0.001782005	1234.307																						
12.117432	0.035784375	0.001783889	1233.5255																						
12.147461	0.035956152	0.001778417	1234.7653																						
12.17749	0.036066912	0.001778258	1239.922																						
12.20752	0.036145993	0.001798382	1242.9283																						
12.237549	0.036099296	0.00182561	1240.8643																						
12.267578	0.036285851	0.001814793	1246.4436																						
12.297607	0.036394972	0.001862155	1249.5896																						
12.327637	0.036465839	0.001843802	1251.7426																						
12.357666	0.036576603	0.001867029	1253.506																						
12.387695	0.036642306	0.001881164	1256.3992																						
12.417725	0.036720686	0.001896524	1257.8262																						
12.447754	0.036763627	0.001878773	1259.7069																						
12.477783	0.036937986	0.001909088	1261.9302																						
12.507813	0.036976233	0.001906722	1264.1072																						
12.537842	0.037063293	0.001937433	1271.1251																						
12.567871	0.037130877	0.001949723	1269.877																						
12.5979	0.037304528	0.001983559	1270.8829																						
12.62793	0.037350055	0.001989071	1275.8546																						
12.657959	0.037438288	0.001977017	1277.1832																						
12.687988	0.037570871	0.001995516	1276.6843																						
12.718018	0.037603725	0.001994843	1281.2621																						
12.748047	0.037703693	0.00202454	1283.1694																						
12.778076	0.037808821	0.002011568	1286.7875																						
12.808105	0.037819851	0.002053948	1289.4839																						
12.838135	0.038023539	0.002088519	1292.1904																						
12.868164	0.038071882	0.002098076	1292.0239																						
12.898193	0.03816504	0.002107258	1294.684																						
12.928223	0.038225818	0.002114098	1296.8102																						
12.958252	0.038263366	0.002137959	1299.4645																						
12.988281	0.038438894	0.002143308	1303.2761																						
13.018311	0.038550124	0.002157107	1302.2115																						
13.04834	0.038624749	0.002172427	1307.5254																						
13.078369	0.03874654	0.002184321	1307.3969																						
13.108398	0.038735978	0.002177598	1309.4883																						
13.138428	0.038914558	0.002212762	1312.5422																						
13.168457	0.038972754	0.002219429	1312.7181																						
13.198486	0.038991295	0.002268536	1316.859																						
13.228516	0.03915767	0.002269975	1321.0681																						
13.258545	0.039164007	0.002272873	1318.9794																						
13.288574	0.039359715	0.002328259	1324.4192																						
13.318604	0.039398905	0.002330965	1324.946																						
13.348633	0.03951389	0.002342633	1328.2499																						
13.378662	0.039605409	0.002339664	1329.3003																						
13.408691	0.039728608	0.00236388	1331.0568																						
13.438721	0.039775539	0.002385124	1336.3396																						
13.46875	0.039940745	0.002418188	1334.9382																						
13.498779	0.039998706	0.002442738	1339.868																						
13.528809	0.040041883	0.002471071	1343.2261																						
13.558838	0.040230554	0.002477979	1342.4038																						
13.588867	0.040217649	0.002499679	1344.6909																						
13.618896	0.04032442	0.002525993	1346.0698																						
13.648926	0.04050605	0.002560702	1349.9391																						
13.678955	0.040424153	0.00256525	1349.5354																						
13.708984	0.040623851	0.002573233	1349.3457																						
13.739014	0.040681578	0.002605267	1354.0118																						
13.769043	0.040789992	0.00260192	1354.6174																						
13.799072	0.040849362	0.002651766	1356.2804																						
13.829102	0.041002128	0.002666755	1360.4872																						
13.859131	0.041000955	0.002689073	1361.9882																						
13.88916	0.041144334	0.002696926	1361.9752																						
13.919189	0.041196667	0.002730829	1362.3221																						
13.949219	0.041318927	0.00275237	1366.3759																						
13.979248	0.041329954	0.002773025	1364.7035																						
14.009277	0.041457612	0.002802568	1371.0237																						
14.039307	0.041544907	0.002807371	1370.859																						
14.069336	0.041765023	0.002852832	1372.6384																						
14.099365	0.04177957	0.002891823	1375.0313																						
14.129395	0.041809373	0.002910694	1376.8257																						
14.159424	0.041983727	0.002908012	1377.422																						
14.189453	0.042044271	0.0029453	1380.3184																						
14.219482	0.042079706	0.002973137	1381.0006																						
14.249512	0.042168174	0.00299266	1383.4426																						
14.279541	0.042315308	0.003031435	1385.8778																						
14.30957	0.042361069	0.003051319	1387.686																						
14.3396	0.042466197	0.003084564	1386.6213																						
14.369629	0.0425427	0.003121517	1392.2745																						
14.399658	0.042603239	0.003161137	1391.4781																						
14.429688	0.042827815	0.00317564	1394.3345																						
14.459717	0.042797543	0.003213031	1395.7124																						
14.489746	0.042907365	0.003233843	1397.5782																						
14.519775	0.043003812	0.003262571	1399.0049																						
14.549805	0.043150242	0.003290286	1395.7797																						
14.579834	0.043174177	0.003331479	1398.1863																						
14.609863	0.043252792	0.003341906	1399.4043																						
14.639893	0.043465633	0.003393093	1403.4648																						
14.669922	0.043483935	0.003422356	1404.0143																						
14.699951	0.043536734	0.003441538	1406.8833																						
14.72998	0.043709211	0.003491071	1408.4426																						
14.76001	0.043771632	0.003531408	1408.9104																						
14.790039	0.043794397	0.003556774	1409.2399																						
14.820068	0.04396664	0.003600289	1411.6567																						
14.850098	0.043998085	0.003623288	1412.3424																						
14.880127	0.044090308	0.003641543	1414.0471																						
14.910156	0.044180419	0.00369659	1415.6234																						
14.940186	0.044311125	0.003694486	1414.0223																						
14.970215	0.044328492	0.003765218	1417.3212																						
15.000244	0.044447936	0.003807067	1419.4299																						
15.030273	0.04457254	0.003824149	1418.8589																						
15.060303	0.044630032	0.003847204	1422.2039																						
15.090332	0.044780452	0.003873524	1425.0881																						
15.120361	0.044835836	0.003935929	1424.5745																						
15.150391	0.044972643	0.003972917	1427.2186																						
15.18042	0.04497898	0.004001975	1425.1437																						
15.210449	0.045094669	0.004025193	1425.3374																						
15.240479	0.045185719	0.00407426	1427.9069																						
15.270508	0.045289673	0.004118001	1431.1211																						
15.300537	0.045275595	0.004156538	1429.3455																						
15.330566	0.045430709	0.004194856	1431.1667																						
15.360596	0.045574088	0.004240077	1436.5518																						
15.390625	0.045625009	0.004260626	1433.4017																						
15.420654	0.045728263	0.004294983	1433.5157																						
15.450684	0.045879386	0.004342698	1435.3691																						
15.480713	0.045944385	0.004388856	1438.5645																						
15.510742	0.045918807	0.004414221	1437.5571																						
15.540771	0.046125311	0.004469886	1440.0758																						
15.570801	0.046238888	0.004516431	1441.291																						
15.60083	0.046265878	0.004551071	1441.9819																						
15.630859	0.046404094	0.00457801	1442.1648																						
15.660889	0.04647848	0.004621726	1444.4132																						
15.690918	0.046507109	0.004665036	1444.4386																						
15.720947	0.046622567	0.004702923	1446.3389																						
15.750977	0.046731919	0.004741151	1446.8522																						
15.781006	0.046786126	0.00478787	1447.929																						
15.811035	0.046904866	0.004817164	1448.1415																						
15.841064	0.046950392	0.004853435	1452.424																						
15.871094	0.047029004	0.004889588	1451.5168																						
15.901123	0.047163229	0.004953809	1453.991																						
15.931152	0.047323037	0.004974074	1452.6401																						
15.961182	0.047415026	0.00502696	1455.2585																						
15.991211	0.047497157	0.005073857	1455.0359																						
16.02124	0.047515698	0.005098572	1454.4594																						
16.05127	0.047641005	0.005166108	1456.3358																						
16.081299	0.047728769	0.005196286	1456.9585																						
16.111328	0.047810201	0.00523431	1459.8218																						
16.141357	0.047856428	0.005304686	1460.5093																						
16.171387	0.047899373	0.005338853	1459.2866																						
16.201416	0.048057064	0.005375584	1459.986																						
16.231445	0.0481981	0.005438966	1460.1227																						
16.261475	0.048311442	0.005448474	1461.8593																						
16.291504	0.048433468	0.005519385	1463.8026																						
16.321533	0.048471484	0.005551283	1464.3557																						
16.351563	0.048539065	0.005574967	1468.2089																						
16.381592	0.048551034	0.005639101	1465.6038																						
16.411621	0.048731726	0.005644557	1466.0702																						
16.44165	0.048781238	0.00571319	1466.2434																						
16.47168	0.048922036	0.005757778	1469.1976																						
16.501709	0.048976012	0.005809648	1470.6237																						
16.531738	0.049072221	0.005843977	1471.756																						
16.561768	0.04916421	0.005886785	1471.0397																						
16.591797	0.049335282	0.005919564	1472.5376																						
16.621826	0.049357809	0.005968914	1471.6212																						
16.651855	0.049411546	0.006030488	1471.4708																						
16.681885	0.049595524	0.006072133	1474.3635																						
16.711914	0.049599983	0.006106647	1475.5491																						
16.741943	0.049741484	0.006138171	1476.9375																						
16.771973	0.04978044	0.006195476	1477.5983																						
16.802002	0.049856469	0.006246973	1481.6753																						
16.832031	0.049973566	0.006287533	1477.8068																						
16.862061	0.0500618	0.006316867	1480.5095																						
16.89209	0.050168104	0.006377476	1479.6912																						
16.922119	0.050230525	0.006406691	1481.853																						
16.952148	0.050429754	0.006462124	1482.6591																						
16.982178	0.050461199	0.006524799	1484.4362																						
17.012207	0.050466128	0.006555705	1483.896																						
17.042236	0.050621472	0.006601032	1483.2029																						
17.072266	0.050688118	0.006644894	1485.9542																						
17.102295	0.050794423	0.006674935	1486.0365																						
17.132324	0.05084464	0.006729498	1484.979																						
17.162354	0.050927006	0.006773855	1488.0427																						
17.192383	0.051098544	0.006809108	1487.1012																						
17.222412	0.051244274	0.006853185	1490.9204																						
17.252441	0.051187482	0.006915834	1488.7155																						
17.282471	0.051288623	0.00694964	1490.0393																						
17.3125	0.0513785	0.006994528	1489.7147																						
17.342529	0.051531501	0.007057743	1492.3114																						
17.372559	0.051609173	0.007102548	1494.0774																						
17.402588	0.051703509	0.0071413	1493.5493																						
17.432617	0.051742699	0.007177257	1492.807																						
17.462646	0.051842194	0.007236732	1493.2185																						
17.492676	0.051941693	0.007269531	1495.5402																						
17.522705	0.052099388	0.007307897	1494.787																						
17.552734	0.052102908	0.007355838	1497.4698																						
17.582764	0.052271396	0.007391744	1499.2269																						
17.612793	0.052260131	0.0074585	1497.3168																						
17.642822	0.052439414	0.007498639	1498.4385																						
17.672852	0.052570358	0.007541245	1499.972																						
17.702881	0.05257646	0.00759559	1502.3828																						
17.73291	0.052663051	0.007655793	1499.8657																						
17.762939	0.052752223	0.007680323	1502.1648																						
17.792969	0.052901704	0.00772788	1503.4756																						
17.822998	0.052897245	0.007785995	1503.3743																						
17.853027	0.053027719	0.007806758	1503.8595																						
17.883057	0.053121351	0.007858314	1505.8569																						
17.913086	0.053177904	0.007909911	1504.139																						
17.943115	0.053215683	0.007958065	1504.526																						
17.973145	0.053383	0.008026382	1507.6337																						
18.003174	0.053538583	0.00806746	1508.3925																						
18.033203	0.05358927	0.008102485	1509.9131																						
18.063232	0.053659666	0.008139196	1509.9012																						
18.093262	0.05379859	0.008197818	1509.9877																						
18.123291	0.053834964	0.00823876	1508.6481																						
18.15332	0.053865939	0.008281204	1510.0775
